Repository: jamalcse/PIML

File: TS15Final.csv
Volume fraction,Matrix tensile modulus,Matrix tensile strength,Matrix density,Fiber tensile modulus,Fiber tensile strength,Fiber density,ROM strength,Tensile strength
0.39,3.2,80.6,1.2,230,4900,1.8,1960.166,1473.724642
0.41,3.2,80.6,1.2,230,4900,1.8,2056.554,1430.063215
0.42,3.2,80.6,1.2,230,4900,1.8,2104.748,1587.422015
0.43,3.2,80.6,1.2,230,4900,1.8,2152.942,1595.433324
0.44,3.2,80.6,1.2,230,4900,1.8,2201.136,1722.998648
0.45,3.2,80.6,1.2,230,4900,1.8,2249.33,1707.079322
0.46,3.2,80.6,1.2,230,4900,1.8,2297.524,1733.061332
0.47,3.2,80.6,1.2,230,4900,1.8,2345.718,1713.185931
0.48,3.2,80.6,1.2,230,4900,1.8,2393.912,1665.479598
0.49,3.2,80.6,1.2,230,4900,1.8,2442.106,1693.438612
0.5,3.2,80.6,1.2,230,4900,1.8,2490.3,1727.328639
0.51,3.2,80.6,1.2,230,4900,1.8,2538.494,1751.292327
0.52,3.2,80.6,1.2,230,4900,1.8,2586.688,1727.46705
0.53,3.2,80.6,1.2,230,4900,1.8,2634.882,1862.958984
0.54,3.2,80.6,1.2,230,4900,1.8,2683.076,1861.017099

File: TS30Final.csv
Volume fraction,Matrix type,Matrix tensile modulus,Matrix tensile strength,Matrix elongation ,Matrix density,Fibe type,Fiber tensile modulus,Fiber tensile strength,Fiber elongation ,Fiber density,Fiber diameter,ROM strength,Tensile strength
0.392,1,3.2,80.6,5.4,1.2,1,230,4900,2.1,1.8,7,1969.8048,1473.946
0.414,1,3.2,80.6,5.4,1.2,1,230,4900,2.1,1.8,7,2075.8316,1428.679
0.417,1,3.2,80.6,5.4,1.2,1,230,4900,2.1,1.8,7,2090.2898,1620.233
0.42,1,3.2,80.6,5.4,1.2,1,230,4900,2.1,1.8,7,2104.748,1549.167
0.422,1,3.2,80.6,5.4,1.2,1,230,4900,2.1,1.8,7,2114.3868,1689.381
0.427,1,3.2,80.6,5.4,1.2,1,230,4900,2.1,1.8,7,2138.4838,1598.577
0.428,1,3.2,80.6,5.4,1.2,1,230,4900,2.1,1.8,7,2143.3032,1531.449
0.429,1,3.2,80.6,5.4,1.2,1,230,4900,2.1,1.8,7,2148.1226,1683.498
0.434,1,3.2,80.6,5.4,1.2,1,230,4900,2.1,1.8,7,2172.2196,1567.028
0.444,1,3.2,80.6,5.4,1.2,1,230,4900,2.1,1.8,7,2220.4136,1663.856
0.445,1,3.2,80.6,5.4,1.2,1,230,4900,2.1,1.8,7,2225.233,1563.155
0.447,1,3.2,80.6,5.4,1.2,1,230,4900,2.1,1.8,7,2234.8718,1642.151
0.448,1,3.2,80.6,5.4,1.2,1,230,4900,2.1,1.8,7,2239.6912,1604.64
0.454,1,3.2,80.6,5.4,1.2,1,230,4900,2.1,1.8,7,2268.6076,1636.273
0.458,1,3.2,80.6,5.4,1.2,1,230,4900,2.1,1.8,7,2287.8852,1733.059
0.461,1,3.2,80.6,5.4,1.2,1,230,4900,2.1,1.8,7,2302.3434,1750.849
0.465,1,3.2,80.6,5.4,1.2,1,230,4900,2.1,1.8,7,2321.621,1723.229
0.47,1,3.2,80.6,5.4,1.2,1,230,4900,2.1,1.8,7,2345.718,1750.906
0.471,1,3.2,80.6,5.4,1.2,1,230,4900,2.1,1.8,7,2350.5374,1780.531
0.479,1,3.2,80.6,5.4,1.2,1,230,4900,2.1,1.8,7,2389.0926,1671.979
0.482,1,3.2,80.6,5.4,1.2,1,230,4900,2.1,1.8,7,2403.5508,1790.476
0.484,1,3.2,80.6,5.4,1.2,1,230,4900,2.1,1.8,7,2413.1896,1865.529
0.49,1,3.2,80.6,5.4,1.2,1,230,4900,2.1,1.8,7,2442.106,1693.775
0.492,1,3.2,80.6,5.4,1.2,1,230,4900,2.1,1.8,7,2451.7448,1755
0.497,1,3.2,80.6,5.4,1.2,1,230,4900,2.1,1.8,7,2475.8418,1749.113
0.505,1,3.2,80.6,5.4,1.2,1,230,4900,2.1,1.8,7,2514.397,1755.09
0.509,1,3.2,80.6,5.4,1.2,1,230,4900,2.1,1.8,7,2533.6746,1830.146
0.51,1,3.2,80.6,5.4,1.2,1,230,4900,2.1,1.8,7,2538.494,1907.166
0.528,1,3.2,80.6,5.4,1.2,1,230,4900,2.1,1.8,7,2625.2432,1865.815
0.535,1,3.2,80.6,5.4,1.2,1,230,4900,2.1,1.8,7,2658.979,1859.936

File: TensileModulus26.csv
Volume fraction,Matrix type,Matrix tensile modulus,Matrix tensile strength,Matrix elongation ,Matrix density,Fibe type,Fiber tensile modulus,Fiber tensile strength,Fiber elongation ,Fiber density,Fiber diameter,ROM modulus,Tensile modulus
0.391,1,3.2,80.6,5.4,1.2,1,230,4900,2.1,1.8,7,91.8788,98.3310
0.397,1,3.2,80.6,5.4,1.2,1,230,4900,2.1,1.8,7,93.2396,96.6759
0.405,1,3.2,80.6,5.4,1.2,1,230,4900,2.1,1.8,7,95.0540,99.1099
0.415,1,3.2,80.6,5.4,1.2,1,230,4900,2.1,1.8,7,97.3220,100.6676
0.417,1,3.2,80.6,5.4,1.2,1,230,4900,2.1,1.8,7,97.7756,101.5438
0.419,1,3.2,80.6,5.4,1.2,1,230,4900,2.1,1.8,7,98.2292,101.6412
0.421,1,3.2,80.6,5.4,1.2,1,230,4900,2.1,1.8,7,98.6828,98.3310
0.422,1,3.2,80.6,5.4,1.2,1,230,4900,2.1,1.8,7,98.9096,101.3491
0.423,1,3.2,80.6,5.4,1.2,1,230,4900,2.1,1.8,7,99.1364,105.5355
0.426,1,3.2,80.6,5.4,1.2,1,230,4900,2.1,1.8,7,99.8168,101.1544
0.428,1,3.2,80.6,5.4,1.2,1,230,4900,2.1,1.8,7,100.2704,99.3046
0.433,1,3.2,80.6,5.4,1.2,1,230,4900,2.1,1.8,7,101.4044,107.0932
0.442,1,3.2,80.6,5.4,1.2,1,230,4900,2.1,1.8,7,103.4456,99.3046
0.444,1,3.2,80.6,5.4,1.2,1,230,4900,2.1,1.8,7,103.8992,100.4729
0.445,1,3.2,80.6,5.4,1.2,1,230,4900,2.1,1.8,7,104.1260,104.6592
0.448,1,3.2,80.6,5.4,1.2,1,230,4900,2.1,1.8,7,104.8064,107.0932
0.449,1,3.2,80.6,5.4,1.2,1,230,4900,2.1,1.8,7,105.0332,103.9777
0.454,1,3.2,80.6,5.4,1.2,1,230,4900,2.1,1.8,7,106.1672,107.6773
0.455,1,3.2,80.6,5.4,1.2,1,230,4900,2.1,1.8,7,106.3940,109.2350
0.46,1,3.2,80.6,5.4,1.2,1,230,4900,2.1,1.8,7,107.5280,108.6509
0.463,1,3.2,80.6,5.4,1.2,1,230,4900,2.1,1.8,7,108.2084,105.9249
0.464,1,3.2,80.6,5.4,1.2,1,230,4900,2.1,1.8,7,108.4352,108.8456
0.469,1,3.2,80.6,5.4,1.2,1,230,4900,2.1,1.8,7,109.5692,110.7928
0.47,1,3.2,80.6,5.4,1.2,1,230,4900,2.1,1.8,7,109.7960,112.1558
0.472,1,3.2,80.6,5.4,1.2,1,230,4900,2.1,1.8,7,110.2496,108.7483
0.478,1,3.2,80.6,5.4,1.2,1,230,4900,2.1,1.8,7,111.6104,110.9875
0.479,1,3.2,80.6,5.4,1.2,1,230,4900,2.1,1.8,7,111.8372,110.1113
0.492,1,3.2,80.6,5.4,1.2,1,230,4900,2.1,1.8,7,114.7856,118.2893
0.494,1,3.2,80.6,5.4,1.2,1,230,4900,2.1,1.8,7,115.2392,115.0765
0.496,1,3.2,80.6,5.4,1.2,1,230,4900,2.1,1.8,7,115.6928,112.7399
0.497,1,3.2,80.6,5.4,1.2,1,230,4900,2.1,1.8,7,115.9196,118.4840
0.505,1,3.2,80.6,5.4,1.2,1,230,4900,2.1,1.8,7,117.7340,118.4840
0.509,1,3.2,80.6,5.4,1.2,1,230,4900,2.1,1.8,7,118.6412,116.6342
0.511,1,3.2,80.6,5.4,1.2,1,230,4900,2.1,1.8,7,119.0948,121.4047
0.513,1,3.2,80.6,5.4,1.2,1,230,4900,2.1,1.8,7,119.5484,116.2448
0.521,1,3.2,80.6,5.4,1.2,1,230,4900,2.1,1.8,7,121.3628,125.5911
0.525,1,3.2,80.6,5.4,1.2,1,230,4900,2.1,1.8,7,122.2700,119.4576
0.527,1,3.2,80.6,5.4,1.2,1,230,4900,2.1,1.8,7,122.7236,122.4757
0.529,1,3.2,80.6,5.4,1.2,1,230,4900,2.1,1.8,7,123.1772,118.9708
0.535,1,3.2,80.6,5.4,1.2,1,230,4900,2.1,1.8,7,124.5380,127.3435
